Repository: interface-aaryan/take-home-task

# Regulatory Compliance Document Processor

## 1. Project Overview

### Purpose
The Regulatory Compliance Document Processor is a sophisticated tool designed to analyze Standard Operating Procedure (SOP) documents against regulatory requirements. It identifies potential compliance issues and provides recommendations for improvements.

### Main Functionalities
- Extraction of regulatory clauses from multiple regulation documents
- Semantic search for relevant regulatory clauses applicable to SOPs
- Deep compliance analysis of SOPs against regulatory requirements
- Prioritized recommendations for SOP improvements
- Version control for regulatory documents
- Web interface for document management and analysis

### Technologies Used
- **Python** - Core programming language
- **OpenAI API** - LLM-based extraction and analysis
- **LangChain** - Vector store integration and document operations
- **ChromaDB** - Vector database for semantic search
- **FAISS** - Alternative vector indexing (optional)
- **Flask** - Web application framework
- **PyMuPDF & PyPDF2** - PDF document parsing

### Key Files
- `main.py` - Main application entry point
- `config.py` - Application configuration
- `regulatory_compliance_processor/web/app.py` - Flask web application
- `regulatory_compliance_processor/analysis/compliance_analyzer.py` - SOP compliance analysis
- `regulatory_compliance_processor/knowledge_base/vector_store_factory.py` - Vector database factory
- `regulatory_compliance_processor/document_processing/parsers/pdf_parser.py` - PDF document parsing
- `regulatory_compliance_processor/document_processing/extractors/hybrid_extractor.py` - Regulatory clause extraction

## 3. Database Structure

### Database Types
- **SQLite** - Document storage and metadata (`document_db`)
- **ChromaDB/FAISS** - Vector database for semantic search (`vector_db`)

#### SQLite Database Schema

**documents table**
```
CREATE TABLE documents (
    id INTEGER PRIMARY KEY AUTOINCREMENT,
    title TEXT,
    filename TEXT,
    content_hash TEXT,
    file_type TEXT,
    created_at TIMESTAMP,
    status TEXT,
    processing_info TEXT
)
```

**document_versions table**
```
CREATE TABLE document_versions (
    id INTEGER PRIMARY KEY AUTOINCREMENT,
    document_id INTEGER,
    version_number INTEGER,
    content TEXT,
    content_hash TEXT,
    created_at TIMESTAMP,
    metadata TEXT,
    FOREIGN KEY (document_id) REFERENCES documents(id)
)
```

**regulatory_clauses table**
```
CREATE TABLE regulatory_clauses (
    id INTEGER PRIMARY KEY AUTOINCREMENT,
    document_id INTEGER,
    document_version_id INTEGER,
    clause_id TEXT,
    section TEXT,
    content TEXT,
    metadata TEXT,
    embedding_id TEXT,
    FOREIGN KEY (document_id) REFERENCES documents(id),
    FOREIGN KEY (document_version_id) REFERENCES document_versions(id)
)
```

**sop_analyses table**
```
CREATE TABLE sop_analyses (
    id INTEGER PRIMARY KEY AUTOINCREMENT,
    sop_title TEXT,
    sop_filename TEXT,
    sop_content_hash TEXT,
    created_at TIMESTAMP,
    status TEXT,
    report_path TEXT,
    metadata TEXT
)
```

### Data Storage
- Document content and metadata stored in SQLite
- Document embeddings stored in ChromaDB/FAISS
- Regulatory clauses stored in both SQLite and vector database
- Analysis results stored in SQLite and JSON files

#### Sample Response - Document Detail

```json
{
  "id": 5,
  "title": "API 510 2022",
  "filename": "REG-API_510_2022.pdf",
  "created_at": "2025-02-26T15:32:10",
  "status": "processed",
  "file_type": "pdf",
  "versions": [
    {
      "version_number": 1,
      "created_at": "2025-02-26T15:32:10",
      "clauses_count": 253
    }
  ],
  "current_version": 1
}
```

#### Sample Response - Search Results

```json
{
  "results": [
    {
      "id": 128,
      "document_id": 5,
      "document_title": "API 510 2022",
      "section": "6.4.2",
      "content": "Inspectors shall have sufficient training and experience to interpret and evaluate results in terms of applicable codes and standards.",
      "score": 0.89
    },
    ...
  ],
  "count": 12,
  "query": "inspector training requirements"
}
```

# Diff result contains:

# Sample configuration
OPENAI_API_KEY = os.environ.get("OPENAI_API_KEY")
EMBEDDING_MODEL = "text-embedding-ada-002"
COMPLETION_MODEL = "gpt-3.5-turbo"
VECTOR_STORE_TYPE = "chroma"  # Options: "chroma", "faiss"
BATCH_SIZE = 10
CACHE_EMBEDDINGS = True
```

# Database initialization happens automatically when the app starts

# Process specific SOP file
python main.py --sop /path/to/sop.docx

### High-Level Data Flow
```
[Regulation Documents] → [Document Parser] → [Clause Extractor] → [Document Database]
                                                                → [Vector Database]
                                                                
[SOP Document] → [SOP Parser] → [Compliance Analyzer] ← [Relevant Clauses] ← [Vector Search]
                              → [Compliance Report]
```

File: regulation_task/data/regulations/polished/REG-ASTM D6400.md
## Standard Specification for Labeling of Plastics Designed to be Aerobically Composted in Municipal or Industrial Facilities

This international standard was developed in accordance with internationally recognized principles on standardization established in the Decision on Principles for the Development of International Standards, Guides, and Recommendations issued by the World Trade Organization Technical Barriers to Trade (TBT) Committee.

**Designation: D6400 – 23**

This standard is issued under the fixed designation D6400; the number immediately following the designation indicates the year of original adoption or, in the case of revision, the year of last revision. A number in parentheses indicates the year of last reapproval. A superscript epsilon (e) indicates an editorial change since the last revision or reapproval.

### 1. Scope

1.1 This specification covers plastics and products made from plastics that are designed to be composted under aerobic conditions in municipal and industrial aerobic composting facilities, where thermophilic conditions are achieved.

1.2 This specification is intended to establish the requirements for labeling of materials and products, including packaging made from plastics, as "compostable in aerobic municipal and industrial composting facilities."

1.3 The properties in this specification are those required to determine if end items (including packaging), which use plastics and polymers as coatings or binders, will compost satisfactorily in large-scale aerobic municipal or industrial composting facilities. Maximum throughput is a high priority to composters, and the intermediate stages of plastic disintegration and biodegradation should not be visible to the end user for aesthetic reasons.

1.4 The following safety hazards caveat pertains to the test methods portion of this standard: This standard does not purport to address all of the safety concerns, if any, associated with its use. It is the responsibility of the user of this standard to establish appropriate safety, health, and environmental practices and determine the applicability of regulatory limitations prior to use.

*Note 1—This test method is equivalent to ISO 17088.*

1.5 This international standard was developed in accordance with internationally recognized principles on standardization established in the Decision on Principles for the Development of International Standards, Guides, and Recommendations issued by the World Trade Organization Technical Barriers to Trade (TBT) Committee.

### 2. Referenced Documents

2.1 **ASTM Standards:**

- D883 Terminology Relating to Plastics
- D5338 Test Method for Determining Aerobic Biodegradation of Plastic Materials Under Controlled Composting Conditions, Incorporating Thermophilic Temperatures
- D6866 Test Methods for Determining the Biobased Content of Solid, Liquid, and Gaseous Samples Using Radiocarbon Analysis
- D6868 Specification for Labeling of End Items that Incorporate Plastics and Polymers as Coatings or Additives with Paper and Other Substrates Designed to be Aerobically Composted in Municipal or Industrial Facilities

2.2 **Organization for Economic Development (OECD) Standard:**

- OECD Guideline 208 Terrestrial Plant Test: Seedling Emergence and Seedling Growth Test

2.3 **Comite Europeen de Normalisation (CEN):**

- EN 13432: 2000, 2000 CEN/TC 261/SC 4 N 99 Packaging—Requirements for Packaging Recoverable through Composting and Biodegradation—Test Scheme and Evaluation Criteria for the Final Acceptance of Packaging (EN 13432)

2.4 **ISO Standard:**

- ISO 14855-1 Determination of the ultimate aerobic biodegradability of plastic materials under controlled composting conditions—Method by analysis of evolved carbon dioxide—Part 1: General method
- ISO 14855-2 Determination of the ultimate aerobic biodegradability of plastic materials under controlled composting conditions—Method by analysis of evolved carbon dioxide—Part 2: Specific method

# ASTM D6400 - 23 Specification

This specification is under the jurisdiction of ASTM Committee D20 on Plastics and is the direct responsibility of Subcommittee D20.96 on Environmentally Degradable Plastics and Biobased Products.

Current edition approved Feb. 1, 2023. Published February 2023. Originally approved in 1999. Last previous edition approved in 2022 as D6400 - 22. DOI: 10.1520/D6400-23.

For referenced ASTM standards, visit the ASTM website, [www.astm.org](http://www.astm.org), or contact ASTM Customer Service at service@astm.org. For Annual Book of ASTM Standards volume information, refer to the standard's Document Summary page on the ASTM website.

Available from Organization for Economic Development, Director of Information, 2 rue Andre' Pascal, 75775 Paris Cedex 16, France.

Available from American National Standards Institute (ANSI), 25 W. 43rd St., 4th Floor, New York, NY 10036, [http://www.ansi.org](http://www.ansi.org).

*A Summary of Changes section appears at the end of this standard.*

Copyright © ASTM International, 100 Barr Harbor Drive, PO Box C700, West Conshohocken, PA 19428-2959. United States

---

## Standards Referenced

- **ISO Standards:**
  - ISO 14855-2: Determination of the ultimate aerobic biodegradability of plastic materials under controlled composting conditions—Part 2: Gravimetric measurement of carbon dioxide evolved in a laboratory-scale test.
  - ISO 16929: Plastics—Determination of the Degree of Disintegration of Plastic Materials under Defined Composting Conditions in a Pilot-Scale Test.
  - ISO 17088: Specifications for Compostable Plastics.
  - ISO 20200: Determination of the degree of disintegration of plastic materials under simulated composting conditions in a laboratory-scale test.

- **U.S. Government Standard:**
  - 40 CFR Part 503.13: Standards for the Use or Disposal of Sewage Sludge.

- **Canadian Government Standard:**
  - Guidelines for Compost Quality, Canadian Council of Ministers of the Environment (CCME), and Ontario Compost Quality Standards, Ontario Ministry of the Environment.

- **Standard Methods for the Examination of Water and Wastewater:**
  - 2540G: Total, Fixed, and Volatile Solids in Solid and Semisolid Samples.

## Terminology

### Definitions

Definitions appearing in this specification are found in Terminology D883, unless otherwise noted.

- **Biodegradable Plastic:** A degradable plastic in which the degradation results from the action of naturally occurring microorganisms such as bacteria, fungi, and algae.

- **Compostable Plastic:** A plastic that undergoes degradation by biological processes during composting to yield CO<sub>2</sub>, water, inorganic compounds, and biomass at a rate consistent with other known compostable materials and leaves no visible, distinguishable, or toxic residue.

- **Composting:** A managed process that controls the biological decomposition and transformation of biodegradable materials into a humus-like substance called compost. It involves the aerobic mesophilic and thermophilic degradation of organic matter to make compost, transforming biologically decomposable material through a controlled process of biooxidation that proceeds through mesophilic and thermophilic phases, resulting in the production of carbon dioxide, water, minerals, and stabilized organic matter (compost or humus).

- **Degradable Plastic:** A plastic designed to undergo a significant change in its chemical structure under specific environmental conditions, resulting in a loss of properties as measured by standard test methods appropriate to the plastic and the application in a period of time that determines its classification.

---

**Note:** Code of Federal Regulations is available from the U.S. Government Printing Office, Washington, DC 20402. Information from the Canadian Council of Ministers of the Environment and the Ontario Ministry of the Environment is also available.

Available from Standard Methods, [http://www.standardmethods.org](http://www.standardmethods.org), (877) 574-1233 or American Public Health Association (APHA), P.O. Box 933019, Atlanta, GA 31193-3019, (888) 320-APHA (2742), [http://www.apha.org/publications/pubscontact](http://www.apha.org/publications/pubscontact).

Compost Facility Operating Guide, Composting Council, Alexandria, VA, 1995.

### 3. Definitions

3.1.5 **Plastic** — A material that contains as an essential ingredient one or more organic polymeric substances of large molecular weight, is solid in its finished state, and, at some stage in its manufacture or processing into finished articles, can be shaped by flow.

3.1.6 **Polymer** — A substance consisting of molecules characterized by the repetition (neglecting ends, branch junctions, other minor irregularities) of one or more types of monomeric units.

3.1.7 **Volatile Organic Solids** — Amount of organic matter present determined as the ratio of the difference between the dry mass of test sample and the mass remaining after incineration at 550 °C by the dry mass of test sample.

### 4. Classification

4.1 The purpose of this specification is to establish requirements for identifying items made from plastics or polymers so that they do not interfere with their satisfactorily composting in commercial and municipal aerobic composting facilities. Products meeting the requirements outlined below can be labeled as "compostable in municipal or industrial aerobic facilities" in accordance with the guidelines issued by the Federal Trade Commission as long as proper qualifications as to the availability of such facilities are included on the label.

### 5. Basic Requirements

5.1 In order to compost satisfactorily, a product or material must demonstrate each of the characteristics found in 5.1.1 – 5.1.3, which are quantified in Section 6.

- **5.1.1 Disintegration During Composting** — A plastic product or material will disintegrate during composting such that any remaining plastic residuals are not readily distinguishable from the other organic materials in the finished product. Additionally, the material or product must not be found in significant quantities during screening prior to final distribution of the compost.

- **5.1.2 Biodegradation** — A level of biodegradation for the plastic products shall be established by tests under controlled conditions.

- **5.1.3 No Adverse Impacts on Ability of Compost to Support Plant Growth** — The tested materials shall not adversely impact the ability of composts to support plant growth when compared to composts derived from biowaste without any addition of tested products or reference materials. Additionally, the polymeric products or materials must not introduce unacceptable levels of regulated metals or hazardous substances into the environment upon sample decomposition.

*Note 2: For a better understanding of why these criteria are important, consult the Compost Facility Operating Guide, and CEN/TC 261/SC 4 N 99.*

### 6. Detailed Requirements

6.1 In order to be identified as compostable in municipal or industrial aerobic facilities, products must pass the requirements of 6.2, 6.3, and 6.4 using the appropriate laboratory tests.

Guidelines for the Use of Environmental Marketing Claims, Federal Trade Commission, Washington, DC, 1992.

# ASTM D6400 - 23

The document outlines the standards for testing the compostability of plastic products under conditions representative of aerobic composting facilities, which reach thermophilic temperatures. Finished articles and products should be tested in the form they are intended to be used. For products made in multiple thicknesses or densities, such as films, containers, and foams, only the thickest or most dense products need to be tested, provided the chemical composition and structure remain otherwise the same. It is assumed that thinner gauges and lower densities will also compost satisfactorily. Similarly, if additives are present in test samples that pass testing, lower levels of the same additives are similarly passed.

## 6.2 Disintegration During Composting

A plastic product is considered to have demonstrated satisfactory disintegration if, after twelve weeks (84 days) in a controlled composting test, no more than 10% of its original dry weight remains after sieving on a 2.0-mm sieve. The test shall be carried out in accordance with ISO 16929 with a minimum vessel volume of 35 L, or ISO 20200 under thermophilic aerobic composting conditions.

## 6.3 Biodegradation

A plastic product must demonstrate a satisfactory rate of biodegradation by achieving the following ratio of conversion to carbon dioxide within 180 days using Test Method D5338, ISO 14855-1, or ISO 14855-2.

### 6.3.1

Ninety percent (90%) of the organic carbon in the whole item or for each organic constituent, which is present in the material at a concentration of more than 1% (by dry mass), shall be converted to carbon dioxide by the end of the test period when compared to the positive control or in the absolute.

#### 6.3.1.1

Organic constituents present at levels between 1 to 10% shall be tested individually for compliance with 6.3.1.

### 6.3.2

Organic constituents present at concentrations of less than 1% do not need to demonstrate biodegradability. However, the sum of such unproven constituents shall not exceed 5%.

### 6.3.3

Ligno-cellulosic substrates are permitted to fulfill the requirements of 6.3 by demonstrating that they are "materials of natural origin" as defined in Specification D6868, and therefore assumed to be biodegradable by showing that over 95% of their carbon comes from biobased resources, using Test Methods D6866. Any polymers or additives derived from biobased sources that are blended with ligno-cellulosic substrates shall separately demonstrate that they meet the requirements of 6.3 if they are more than 1% of the dry weight of the end item.

### 6.3.4

Plastic product test samples shall not be subjected to conditions designed to accelerate biodegradation prior to testing in 6.3.

> **Note 3:** While the endpoints of biodegradation include incorporation into biomass or humic substances as well as carbon dioxide, no recognized standard test methods and specifications exist to quantify these outcomes. When these tests and specifications become available, this standard will be revised.

## 6.4 Terrestrial Safety

A plastic or product demonstrates satisfactory terrestrial safety if it fulfills all the requirements in 6.4.1, 6.4.2, and 6.4.3:

### 6.4.1

The plastic or product shall have concentrations of regulated metals less than 50% of those prescribed for sludges or composts in the country where the product is sold. Specifically, in the United States, the regulated metal concentrations are found in Table 3 of 40 CFR Part 503.13. In Canada, the regulated metals concentrations are found in Table 1 for Compost Category A in Guidelines for Compost Quality published by the Canadian Council of Ministers of the Environment (CCME), and Category AA of the Ontario Compost Quality Standards, published by the Ontario Ministry of the Environment.

### 6.4.2

The germination rate and the plant biomass of the sample composts shall be no less than 90% that of the corresponding blank composts for two different plant species following OECD Guideline 208 with the modifications found in Annex E of EN 13432.

> **Note 4:** Sample composts generated in accordance with ISO 20200 should not be used for ecotoxicity testing unless the concentration of the test items at the start of testing is in accordance with the requirements of ISO 16929.

### 6.4.3

The plastic or product must contain at least 50% volatile organic solids content. This is determined by subtracting the residue of a known mass of test sample after incineration at 550°C from the total dry solids of the same sample, according to Standard Method 2540G:

\[ \% \text{ volatile organic solids} = \left(\frac{\text{Mass of dried residue - Mass of residue after ignition}}{\text{Mass of dried residue}}\right) \times 100 \]

Where: "Mass of dried residue" (in milligrams) is the dry mass of the test sample used in the incineration test.
